Repository: hlxm1/shi-metal-materials-heat-treatment

# 金属材料及热处理：教材与习题实验 Skill

基于史文主编《金属材料及热处理》第二版和配套《金属材料及热处理习题集与实验指导书》第二版，由book-to-skill流程生成并人工式按页核对关键图表的中文知识工具。

用途是按原书的思考路径学习、解释、计算与选材：**成分 → 工艺 → 组织 → 性能 → 检验**。成果采用重新组织的短解释与方法，没有上传原书PDF、OCR全文或原书图片。

## 从这里开始

- [技能入口](skills/shi-metal-materials-heat-treatment/SKILL.md)：按主题路由，适合支持SKILL.md格式的代理读取。
- [学习路线](skills/shi-metal-materials-heat-treatment/study-plan.md)：六阶段学习和复习任务。
- [逐题索引](skills/shi-metal-materials-heat-treatment/exercises/index.json)：184道顶层题，保留准确的题目页范围。
- [计算详解](skills/shi-metal-materials-heat-treatment/exercises/worked-calculations.md)：12组公式、演算和近似检查。
- [金相实验基础](skills/shi-metal-materials-heat-treatment/labs/metallography-basics.md)：连接6个实验指南。
- [来源与页码](skills/shi-metal-materials-heat-treatment/sources.md)、[覆盖与已知限制](skills/shi-metal-materials-heat-treatment/quality.md)：先确认依据再使用。

## 内容规模

| 内容 | 范围 |
|---|---|
| 章节知识文件 | 9章 |
| 习题导航与解题要点 | 绪论6题+九章178题=184道顶层题 |
| 计算详解 | 12组 |
| 实验 | 金相基础+6个实验 |
| 辅助知识 | 术语、方法、决策速查、学习计划 |
| 本地工具 | 习题检索、杠杆/FCC/再结晶温度计算 |

**184题均有索引和要点，不等于184题全部子问已精解认证。**17道题明确列出需进一步补核的图表或完整子问；并非出版社标准答案。没有进行真实实验或生成实测数据。具体列表和OCR限制见quality.md。

## 使用

将 `skills/shi-metal-materials-heat-treatment/` 整个目录放入所用代理的个人技能目录，或由代理直接读取本仓库SKILL.md。保留目录层次，入口链接按需加载其他文件。

本项目在Codex环境中的安装目标是用户已有的 `.codex/skills` 下的同名目录。对于其他工具，应使用其实际配置的技能目录；不要把本仓库根目录误当成单个技能。

示例请求：

> 使用 shi-metal-materials-heat-treatment，解释淬硬性、淬透性和淬硬层深度，给出原书页码。
>
> 辅导习题3-12，先提示，再列式，最后做质量守恒检查。
>
> 分析45钢主轴的调质与轴颈表面淬火路线，指出还缺哪些条件。
>
> 设计实验5的记录表，不填造实验数值。

从仓库根目录复算（Python标准库即可）：

```sh
python skills/shi-metal-materials-heat-treatment/scripts/find_exercise.py 5-40
python skills/shi-metal-materials-heat-treatment/scripts/calculate.py lever --c0 50 --left 15 --right 95
python skills/shi-metal-materials-heat-treatment/scripts/calculate.py fcc --diameter-nm 0.256
python -m unittest discover -s tests -v
python tools/validate_repository.py
```

## 来源与处理

教材扫描302页、配套扫描72页，共374页均经本地中文OCR，随后将保留页边界的文本传入book-to-skill提取流程，按章重组。由于原文件是扫描页，未使用会跳过OCR的Docling默认流程；技术性公式、图表和关键题目另看原图核验。完整指纹在技能内source-manifest.json。

原书成书年份早于本项目，引用牌号与标准处于原书语境。本项目没有认证所有历史参数等同现行工程要求。对于真实工件，仍需明确截面、工况、产品数据、验收和实际试验。

## 权利与范围

原书版权归各原权利人。本项目为独立整理的学习笔记、解题推导和脚本，不代表作者、出版社或官方解答，也未获得原书再分发授权。公开仓库不授予任何原书复制传播权利。

生成日期：2026-10-20。发布前执行技能结构校验、提示注入模式扫描、内部链接与题号核对，以及数值测试；见[验证记录](validation/RESULTS.md)。

File: skills/shi-metal-materials-heat-treatment/chapters/ch01-crystals-solidification.md
# 第1章 金属的结构与结晶

来源：教材书内 pp.1–13 / PDF 14–26；配套习题书内 pp.2–3 / PDF 10–11。下列文字为重组的知识工具，计算示例为本项目推导。

## 核心判断

把宏观性能逐级追溯到晶格、缺陷、晶粒和凝固过程。解释“硬化”前先确定障碍是什么，解释“晶粒细化”前先确定形核和长大之间的竞争。

## 晶体结构速查

| 项目 | 体心立方 BCC | 面心立方 FCC | 密排六方 HCP |
|---|---|---|---|
| 常规晶胞原子数 | 2 | 4 | 6（整个六棱柱）；原胞2 |
| 配位数 | 8 | 12 | 12 |
| 致密度 | 0.68 | 0.74 | 0.74（理想结构） |
| 接触关系 | √3a=4r | √2a=4r | a=2r，理想c/a≈1.633 |
| 典型材料 | α-Fe、Cr、W、Mo、V | γ-Fe、Al、Cu、Ni、Pb | Mg、Zn、Cd |

数据依据教材 pp.2–4 / PDF 15–17；不得把“HCP常规晶胞6原子”与“原胞2原子”当成冲突。BCC不是严格的最密堆积，不能只凭致密度给塑性排序。

## 晶面与晶向的操作方法

- 求晶面(hkl)：把各轴截距写成晶格常数的倍数，取倒数，通分化成最小整数；平行某轴则该项为0，负数用上划线或明确的负号。
- 求晶向[uvw]：终点减起点，分量除以对应晶格常数，约为最小整数。方向与位置无关，反向要同时改变符号。
- `{hkl}`表示对称等价的晶面族，`<uvw>`表示晶向族；计数时说明是否把正负法向算作不同有向面。
- 面心立方主要密排面族为{111}，密排方向族为<110>。滑移系还要求晶向在该晶面内。

依据教材 pp.4–6 / PDF 17–19。

## 缺陷到性能的因果链

点缺陷包括空位、间隙原子、置换原子；线缺陷主要是位错；面缺陷包括晶界、亚晶界。实际金属以位错运动实现滑移，所需应力远小于整层原子刚性错动的理论应力。晶界可阻碍位错，也有较高能量并影响扩散、相变和腐蚀，不能一概说晶界越多越有利。

随机取向的多晶体在足够大的统计尺度上近似各向同性；若有织构或定向凝固，则应重新判断。原子排列改变的同素异构转变属于晶体结构变化，晶粒形状变化本身不是同素异构转变。

## 凝固控制框架

1. 区分平衡结晶温度T₀与实际结晶温度T，定义过冷度ΔT=T₀−T。
2. 过冷提供液固自由能差，形核仍要克服新界面形成的能量代价。
3. 同时讨论形核率N与长大速率G，不把“长得快”直接等同于“晶粒细”。
4. 常用细化手段：适当提高冷却能力、降低合理范围内的浇注温度、变质处理增加有效异质形核点、振动或搅拌。具体效应要结合热传导与实际工艺。
5. 铸锭一般依次出现表层细晶、柱状晶和中心等轴晶；柱状区大小受温度梯度和形核条件影响。

依据教材 pp.9–13 / PDF 22–26。钢锭常希望抑制柱状晶改善综合性能；某些铜铝锭可能为后续加工需要控制柱状组织，不能把一种材料的目标推广到所有铸件。

## 演算：Cu晶胞和原子数

习题1-3（W PDF10，书内p.2）给定Cu原子直径d=0.256 nm。Cu为FCC，a=√2d=0.36204 nm。1 mm³=10¹⁸ nm³，故原子数N=4×10¹⁸/a³≈8.429×10¹⁹。结果为理想晶格估算，忽略缺陷、孔隙和温度膨胀。

## 易错点和自检

- 原子半径与直径混用会使原子数产生8倍误差。
- 列出BCC滑移系时不能说其每个滑移面都是密排面；它的主要滑移方向是<111>。
- 凝固组织、孔洞缩松、偏析不是同一类缺陷，分别判断。
- 自检：给出任意截距与两个端点，能否分别算出晶面指数和晶向指数？能否解释多晶体何时出现方向性？

后续：塑性变形见[ch02](ch02-deformation-recrystallization.md)，合金凝固见[ch03](ch03-phase-diagrams.md)，对应[习题1](../exercises/ch01.md)。

File: skills/shi-metal-materials-heat-treatment/chapters/ch02-deformation-recrystallization.md
# 第2章 金属的塑性变形与再结晶

来源：教材书内 pp.14–28 / PDF 27–41；习题书内 pp.3–4 / PDF 11–12。

## 核心框架：加工历史决定组织状态

用“变形机制→缺陷增殖与储能→回复/再结晶→性能”解释加工前后的变化。冷加工、热加工以变形温度相对于再结晶条件来区分，不能仅以是否高于室温判定。

## 滑移与孪生

滑移是位错在特定晶面沿特定晶向的运动。一个滑移面和其上一个滑移方向构成一个滑移系。取向使分切应力足够大的晶粒先滑移；晶界约束使邻近晶粒必须协调变形，多晶体的变形有先后且不均匀。孪生则使晶体局部出现规则的镜像取向关系，不能把孪晶解释成普通滑移线。

| 晶格 | 常见滑移特征 | 使用时的判断 |
|---|---|---|
| FCC | {111}<110>，12个主要滑移系 | 密排滑移面、足够独立滑移系，通常易塑性加工 |
| BCC | <111>方向，常涉及{110}等晶面族 | 数目多仍不意味着低温塑性必优于FCC，位错运动有温度敏感性 |
| HCP | 常温常以基面滑移为主 | 可动独立系受条件限制，温度和c/a影响明显 |

依据教材 pp.15–20 / PDF 28–33。理论扩展的滑移系计数须注明晶面族和温度条件。

## 冷变形的四条结果

1. 晶粒拉长，形成纤维组织，宏观方向性增强。
2. 位错增殖、运动相互阻碍，出现加工硬化：强度和硬度上升，继续塑性变形能力下降。
3. 晶体取向择优形成织构，不能把织构与晶粒拉长混为一谈。
4. 形成不同尺度的残余应力，可能引起尺寸变化和开裂；合理的表面压应力也可能改善疲劳表现。

判断材料强韧化时，细晶强化与加工硬化要分开。细晶能在一定条件下改善强度和韧性；加工硬化通常伴随塑性损失。

## 回复、再结晶、长大：按证据区分

| 阶段 | 主要结构变化 | 典型性能表现 | 常见目的 |
|---|---|---|---|
| 回复 | 点缺陷减少、位错重排，原拉长晶粒形态基本保留 | 残余应力降低，硬度变化较小 | 去应力，保留冷作强化 |
| 再结晶 | 新的低缺陷晶粒形核并取代变形组织 | 强度硬度下降，塑性恢复 | 中间退火，恢复加工能力 |
| 晶粒长大 | 再结晶后晶粒继续吞并长大 | 可能损害强度、韧性和均匀性 | 一般应防止失控 |

再结晶是冷变形储能驱动的组织更新，通常不改变晶格类型，不等于钢加热时的重结晶相变。未经过足够塑性变形的粗大铸态组织，不能靠“再结晶退火”当然地细化。

## 温度和变形量的选择方法

教材p.25 / PDF38给出最低再结晶温度经验式T再≈0.4T熔，**两个温度都用K**。这只是粗估，纯度、预变形、保温时间和加热速度会改变结果。工业退火温度常高于最低再结晶温度，不能拿最低值作为直接工艺规范。

接近临界变形量时，形核不足、变形不均匀，退火后可能产生异常粗大晶粒。确定冷拉道次时，应同时满足变形均匀性、设备负荷、断裂余量和中间退火要求。

## 演算：最低再结晶温度

习题2-14（W PDF12，p.4）沿用题给熔点W 3380 ℃、Fe 1534 ℃、Cu 1083 ℃，不擅自把旧题数据换成其他数值。

`t再≈0.4×(t熔+273.15)−273.15`，得到W约1188 ℃、Fe约450 ℃、Cu约269 ℃。这是点估计，原题要求的实际范围还取决于纯度与变形状态，不从0.4这个系数虚构上下限。铅熔点低，在室温附近也可能明显回复或再结晶，因此冷弯后放置会再次变软。

## 应用示例：铜管冷弯开裂

先追查冷拉造成的加工硬化；若需恢复塑性，采用合适的再结晶退火，再按弯曲半径和表面状态检查成形条件。仅做低温去应力处理未必充分恢复塑性。弹簧若目标是保留高强度同时减小残余应力，则应考虑回复而避免完全再结晶。

自检：能否解释“冷拔—中间退火—再冷拔”的硬度先升后降再升？能否说明热锻时动态软化如何抵消硬化？

对应[习题2](../exercises/ch02.md)；淬火后回火见[ch05](ch05-heat-treatment.md)。

File: skills/shi-metal-materials-heat-treatment/chapters/ch03-phase-diagrams.md
# 第3章 合金的结构与相图

来源：教材书内 pp.29–55 / PDF 42–68；习题书内 pp.4–6 / PDF 12–14。习题章名为“合金的结构与结晶”，按主题对应，不强改为教材章名。

## 先分清四个层级

组元是组成合金系统的独立物质；相是成分、结构和性质均一的组成部分；组织是相的形态、大小和分布；组织组成物则按形成来源、形貌辨认。共晶体和珠光体可作为组织组成物，却都不是一个单独相。

固溶体保留溶剂晶格，有置换和间隙之分；金属间化合物有与组元不同的结构和较特定成分范围。间隙固溶体、间隙相、复杂间隙化合物不能仅凭名称相似就等同。

## 相图读图的六步

1. 写明横轴是质量分数还是原子分数；统一成分基准。
2. 标出合金总成分C₀，画随温度降低的垂直路径。
3. 每进入一个相区，列出现存相，并从边界读取相成分。
4. 两相区用水平系线求数量；三相恒温反应前后分开计算。
5. 逐步追踪初生相、共晶体、二次析出物，最后分别报告相组成和组织组成。
6. 检查各分数在[0,1]内、总和为1，并用质量守恒反算C₀。

## 杠杆定律

对于同一温度下α+β两相区，设Cα<C₀<Cβ：

`wα=(Cβ−C₀)/(Cβ−Cα)`；`wβ=(C₀−Cα)/(Cβ−Cα)`。

教材依据pp.43–44 / PDF56–57。分数与系线的对边长度成正比；端点取**该温度**的相成分，不固定使用共晶点。质量分数相图所得是质量分数，显微照片直接测得的面积分数不能未经条件说明就与其完全等同。

## 三种重要反应

| 反应 | 形式 | 冷却时应观察什么 |
|---|---|---|
| 共晶 | L→α+β | 一个液相生成两个固相，常形成细密两相混合物 |
| 包晶 | L+α→β | 液体与先析固相反应，生成相的包覆可能影响反应完成程度 |
| 共析 | γ→α+β | 一个固相分解成两个固相，不能与液态共晶混淆 |

相图为平衡关系，不提供实际相变所需时间；凝固偏析、冷却速度及亚稳组织要另行分析。枝晶偏析可用适当均匀化扩散处理减轻；比重偏析是宏观分布问题，不能保证同一种退火就能消除。

## 性能选择框架

- 希望压力加工：优先研究塑性良好的单相固溶体区与加工温度。
- 希望铸造流动性和较小凝固区间：研究接近共晶成分的合金，但还要考虑偏析、缩松、热裂等条件。
- 希望强化：比较固溶强化、加工硬化、第二相弥散强化，各自付出的塑性、导电性、稳定性代价不同。
- 不能仅凭“有硬质相”推断整体韧性良好；硬质相的形态与连通性同样重要。

## 演算：共晶反应分三次使用杠杆定律

习题3-12（W PDF13–14，pp.5–6）原图核验：`L(75%B)→α(15%B)+β(95%B)`，总成分50%B。

1. 共晶开始前：初生α分数=(75−50)/(75−15)=5/12=41.667%；剩余液体为7/12，凝固后成为58.333%共晶体。
2. 完全凝固后相分数：总α=(95−50)/(95−15)=56.25%；总β=43.75%。
3. 共晶体内部：α=(95−75)/80=25%；β=75%。
4. 交叉核对：41.667%+58.333%×25%=56.25%。
5. 初生α与共晶各50%时，总成分=0.5×15+0.5×75=45%B。

这组题的端点为15、75、95，勿用其他图的共晶成分替代。对习题3-11，“20%A”必须先换算为80%B，不能把横轴标签读反。

## 常见失误

将初生α当成全部α；共晶体中α+β另算后又重复计入总相量；跨越多个相区只用一条系线；忽略室温固溶度变化；把没有读清的相图坐标补成标准值。图示题若缺清晰端点，应保留符号答案和读图步骤。

对应[习题3](../exercises/ch03.md)，铁碳相图见[ch04](ch04-iron-carbon.md)。

File: skills/shi-metal-materials-heat-treatment/chapters/ch04-iron-carbon.md
# 第4章 铁碳合金

来源：教材书内 pp.56–74 / PDF 69–87；习题书内 pp.6–8 / PDF 14–16。

## 核心框架：相、组织组成物、冷却历史分开记录

Fe–Fe₃C图讨论以渗碳体为碳化物的亚稳平衡，不是含石墨的稳定平衡图。用它解释缓冷组织、热加工和热处理温区；对淬火组织必须进一步使用动力学曲线。

| 名称 | 层级与主要特征 |
|---|---|
| 铁素体F/α | C在α-Fe中的间隙固溶体，BCC，溶碳量小，软而塑性好 |
| 奥氏体A/γ | C在γ-Fe中的间隙固溶体，FCC，高温塑性好 |
| 渗碳体Fe₃C | 碳化物，相，硬而脆，含碳量按本书取6.69% |
| 珠光体P | 铁素体+渗碳体的共析组织组成物 |
| 莱氏体Ld | 奥氏体+渗碳体的共晶组织；低于共析温度后为变态莱氏体Ld′ |

## 本书数值口径

教材图4-9（p.60 / PDF73）及反应分析采用共析约0.77%C、727 ℃；共晶4.3%C、1148 ℃；γ最大溶碳约2.11%C；Fe₃C约6.69%C；α在共析温度的溶碳约0.02%C。解题必须遵从题给图。其他资料可能采用0.8、723、1147、6.67等数值，混用会造成看似矛盾的答案。

## 缓冷路径的组织表达

- 亚共析钢：γ先析出先共析F，剩余γ达到共析成分后变成P，室温主要F+P。
- 共析钢：γ→P。
- 过共析钢：γ先析出二次Fe₃C，剩余γ→P，室温主要P+Fe₃CⅡ。
- 亚共晶白口铁：先析γ，剩余L→Ld；初生γ与Ld中的γ在继续冷却中析出二次Fe₃C并发生共析转变。
- 共晶白口铁：L→Ld→Ld′。
- 过共晶白口铁：先析一次Fe₃C，再生成Ld，室温Fe₃CⅠ+Ld′。

一次、二次、三次渗碳体按其分别从液体、奥氏体、铁素体析出区分；共晶和共析渗碳体按形成反应区分。化学相相同并不意味着形态、来源相同。

## 数量题的选择规则

求F+P等组织组成物时，通常在共析反应前用F与γ端点求量，再把剩余γ视作P。求总F和总Fe₃C时，用所求温度的真正相成分。教材简化计算常忽略室温F中的微量碳或忽略三次渗碳体，须在答案中写明近似。

示例：0.60%C亚共析钢，采用教材共析时端点：`wP=(0.60−0.02)/(0.77−0.02)=77.333%`，先共析F约22.667%。若题目要求忽略F中碳，则wP≈0.60/0.77=77.922%，两种结果不能不加说明地互换。

示例：1.20%C钢，`wFe₃CⅡ=(1.20−0.77)/(6.69−0.77)=7.264%`，P约92.736%。如果求的是总Fe₃C而不是二次渗碳体，就不能用这一答案。

## 含碳量与性能

增加碳通常增加硬质渗碳体含量，提高硬度、降低塑性；抗拉强度不是无限随碳增加，网状碳化物等可使性能恶化。钢适合压力加工、白口铁脆而难加工的原因应从高温组织和碳化物说明。纯铁同素异构转变与居里点磁性变化不是同一事件。

碳钢牌号学习示例：Q235按屈服强度等级命名；45表示平均碳约0.45%；T12表示碳素工具钢约1.2%C；T12A中的A为相应质量等级标识。牌号含义要结合体系，不把结构钢数字规则套给全部材料。

## 微观反推成分

- 退火F+P中先共析F占80%：近似C≈0.2×0.77=0.154%；保留共析温度F碳量则C≈0.1700%。
- 若题目明确“相组成Fe₃C为18%”，C≈0.18×6.69=1.2042%（忽略F中碳）。
- P占93%、其余为网状二次Fe₃C：C≈0.93×0.77+0.07×6.69=1.1844%。

三个问题的“F”“P”“Fe₃C”层级不同，是本章最重要的辨析练习。

对应[习题4](../exercises/ch04.md)。淬火与回火见[ch05](ch05-heat-treatment.md)，石墨化见[ch07](ch07-cast-irons.md)。

File: skills/shi-metal-materials-heat-treatment/chapters/ch05-heat-treatment.md
# 第5章 钢的热处理

来源：教材书内 pp.75–121 / PDF88–134；习题书内 pp.8–12 / PDF16–20。使用前先区分教材原理、题设条件和现场工艺规范。

## 选工艺的主线

服役要求→目标组织→选材与截面→加热、保温、冷却→回火或后处理→硬度、组织、变形与缺陷验证。单有钢号和表面硬度，不能证明心部性能满足要求。

## 加热：同时控制相组成和晶粒

共析钢奥氏体形成经历形核长大、残余碳化物溶解、碳扩散均匀化；亚共析钢还涉及剩余铁素体溶解，过共析钢涉及剩余碳化物的溶解。加热温度和时间越高，均匀化通常越充分，但也会增大晶粒、脱碳、氧化和变形风险。

起始晶粒度描述刚形成奥氏体时的大小；实际晶粒度描述具体工艺得到的大小；本质晶粒度描述规定条件下的长大倾向。本质细晶粒钢过热后也会粗化，不能以一次任意高温实验判定其“本质”类别。Ac、Ar分别标示加热、冷却条件下的临界点，不能与平衡临界温度无条件互换。

## 冷却：按相变机制读曲线

| 产物 | 形成方式与组织辨识 | 判断用途 |
|---|---|---|
| 珠光体类型 | 扩散型；F+Fe₃C片层混合物，细化程度随条件变化 | 退火/正火组织分析 |
| 索氏体、屈氏体（本书用语） | 较细的珠光体类型组织 | 勿与回火索氏体、回火屈氏体混淆 |
| 贝氏体 | 温区介于珠光体与马氏体之间，涉及碳扩散等过程 | 上贝氏体、下贝氏体形貌和性能分开讨论 |
| 马氏体M | 碳过饱和固溶体，主要由无扩散切变形成；低碳多板条，高碳多片状 | 硬度主要受M含碳量影响，也受M比例影响 |
| 残余奥氏体Aᵣ | 淬火后保留的未转变γ | 影响硬度、尺寸稳定性与后续处理 |

TTT图对应快速冷至给定温度后的等温保持，CCT图对应连续冷却。逐条追踪起始线、终了线、Ms、Mf；发生前段转变后，只有剩余奥氏体能再形成后续产物。不能把TTT上的等温完成时间直接套给任意连续冷却路径。

## 退火与正火的决策表

| 问题 | 候选处理 | 目的与条件 |
|---|---|---|
| 中碳钢粗大不均匀组织 | 合适的完全退火或正火 | 通过相变细化，不能只在Ac₁以下保温代替 |
| 高碳工具钢切削困难 | 球化退火 | 得到粒状碳化物，便于切削并准备淬火组织 |
| 过共析钢严重网状碳化物 | 必要时先正火再球化 | 不把直接完全退火形成的粗网误作理想组织 |
| 冷作硬化，需恢复塑性 | 再结晶退火 | 与相变型完全退火的目的、温度依据不同 |
| 毛坯或粗加工残余应力大 | 去应力处理 | 降低后续尺寸变化，通常不追求奥氏体化 |

依据教材pp.89–92 / PDF102–105。正火一般空冷，完全退火通常较缓冷，组织粗细、硬度和生产周期因此不同。

## 淬火加热的基本选择

对本书的一般碳钢教学条件：亚共析碳钢通常选Ac₃以上30–50 ℃；共析及过共析碳钢通常选Ac₁以上30–50 ℃。过共析钢应保留适量未溶粒状碳化物，避免为了“全部溶解”而提高至Acm以上造成晶粒粗化与残余奥氏体增加。合金工具钢、高速钢和快速感应加热有各自工艺，不能机械套用这条温差。

冷却应在易发生扩散转变的温区满足所需速度，同时降低低温应力和开裂风险。水、盐水、油、分级淬火、等温淬火按冷却特性、截面、淬透性和变形要求取舍；“水冷最快所以最好”是错误决策。

## 三个相近术语必须分开

- 淬硬性：在理想淬火条件下能达到多高的硬度，主要关联奥氏体中含碳量。
- 淬透性：形成淬硬层的能力，常用末端淬火曲线、临界直径等表征，关联相变动力学。
- 实际淬硬层深度：材料能力叠加零件尺寸形状、冷却条件及判据后的结果。

Jominy读图：指定硬度→查末端距离J→查介质、直径和半径位置对应关系→反求尺寸；反问题则反向执行。本书常用半马氏体判据，同时讨论90%M等判据，引用时必须说明。硬度相同的淬透与未淬透截面，组织、韧性和屈强比可能明显不同。

## 回火选择（教材p.108 / PDF121，原图核验）

| 回火方式 | 本书范围 | 主要组织与用途 |
|---|---|---|
| 低温 | 150–250 ℃ | 回火马氏体；保留高硬度耐磨性，适用于许多工具、渗碳件 |
| 中温 | 350–500 ℃ | 回火屈氏体；适合弹性、屈服极限要求较高的弹簧 |
| 高温 | 500–650 ℃ | 回火索氏体；淬火+高温回火称调质，面向综合力学性能 |

温区是本书分类，不是每种合金钢的完整工艺窗口。回火温度与时间、原始组织和合金化共同决定结果；高速钢二次硬化不能按普通碳钢“温度越高硬度只会越低”解释。

## 表面强化选择

中碳钢且心部已满足要求：考虑感应/火焰表面淬火，通常随后低温回火；频率越高，电流透入越浅，实际淬硬层仍取决于加热和冷却。

低碳钢要硬表面和韧心：考虑渗碳→淬火→低温回火，化学热处理需经历分解、吸收、扩散。有效层深应说明硬度判据，不能把总渗层、金相层和有效硬化层混用。

氮化钢要低变形、高表面硬度：先调质建立心部性能、精加工和去应力，再氮化；氮化后一般不再淬火。碳氮共渗的处理温度、渗层特点与渗碳不同。

## 工艺演算：45钢主轴

已知心部需综合力学性能、轴颈需耐磨：锻造→预备正火→粗加工→调质→半精加工→轴颈感应淬火→低温回火→磨削→检测。若截面使45钢不能充分淬透，先检查淬透性或换材，不能靠延长保温代替冷却能力。调质形成强韧心部，表面淬火提供局部硬层，低温回火降低应力并保持表面硬度。

对应[习题5](../exercises/ch05.md)、[实验3](../labs/lab03-heat-treatment.md)、[实验5](../labs/lab05-jominy.md)。

File: skills/shi-metal-materials-heat-treatment/chapters/ch06-alloy-steels.md
# 第6章 合金钢

来源：教材书内 pp.122–199 / PDF135–212；习题书内 pp.12–14 / PDF20–22。

## 不先背牌号，先找限制因素

把失效形式与“含碳量—合金元素—淬透性—回火稳定性—第二相—洁净度”相连。大截面采用合金钢，常为改善淬透性、截面均匀性、韧性或高温性能，并不是所有合金钢都比碳钢更硬或更经济。

## 合金元素的四个作用层面

1. 在铁素体中固溶或形成碳化物等第二相，改变强度、塑性和耐磨性。
2. 改变α/γ稳定区和铁碳相图临界点；碳化物形成元素可能使共析成分降低。
3. 改变奥氏体化及过冷奥氏体转变，常能降低临界冷速、提高淬透性，但依赖元素是否溶入奥氏体。
4. 影响回火时碳化物析出与粗化，改变回火稳定性，某些体系出现二次硬化或回火脆性。

W、Mo、V、Cr等形成碳化物的倾向和作用不同；Ni、Si等也不能一概视作同一种强化方式。不能把“所有合金元素都使C曲线右移”当作无例外定律。

## 用含碳量决定基础角色

| 材料角色 | 成分与目标 | 热处理主线 |
|---|---|---|
| 渗碳钢，如20CrMnTi | 低碳心部，表面增碳后淬硬 | 预处理→渗碳→合适淬火→低温回火 |
| 调质钢，如40Cr | 中碳，足够淬透性与综合性能 | 淬火→高温回火；必要时再表面强化 |
| 弹簧钢，如55Si2Mn | 较高弹性极限和疲劳能力 | 对相应产品淬火→中温回火；注意脱碳、表面缺陷 |
| 轴承钢，如GCr15 | 高碳，耐磨、接触疲劳与尺寸稳定 | 球化退火→淬火→低温回火；精密件再研究冷处理、稳定化 |

牌号解读要按牌号体系：40Cr中的40约代表0.40%C；GCr15中的15是轴承钢规则下的铬含量标识；不能推为含碳15%。只写“硬度合格”不足以验收轴承钢，碳化物均匀性、夹杂、脱碳层也重要。

## 工具钢选型

低速低热负荷工具可研究碳素工具钢；要求更高淬透性和较小变形时研究9SiCr、9Mn2V等。冷作模具面对磨损、压缩、崩刃、变形的折中；Cr12MoV并非所有冷模的最好选择，碳化物数量、分布、热处理和韧性都要匹配载荷。热作模具更关注热强性、热疲劳、抗氧化和抗冲击。

高速钢需足够高的奥氏体化温度以溶入所需合金元素，并保留适量碳化物；不能简单按Ac₁+30–50 ℃选温。回火的二次硬化与合金碳化物析出等有关；多次回火还用于处理残余奥氏体转变所形成的新马氏体，使组织稳定。教材W18Cr4V工艺例在pp.159–165 / PDF172–178，温度须按钢种与具体图表复核。

## 特殊性能钢

- 不锈钢：关键是基体中有效铬含量及稳定钝化能力，还受介质、组织、碳化物析出和焊接影响。Cr12MoV总铬高，但大量铬在碳化物中，不能按总铬就认定为不锈钢。
- 马氏体不锈钢可通过相应淬回火提高硬度；奥氏体不锈钢的固溶处理主要解决组织与耐蚀性，不能解释为普通马氏体淬硬。
- 奥氏体不锈钢敏化会导致晶界附近贫铬，按材料、服役条件研究低碳化、稳定化和固溶处理。
- 耐热钢需分开“抗氧化”与“高温承载”，室温强度高不意味着蠕变性能好。
- ZGMn13高锰耐磨钢采用相应水韧处理获得奥氏体组织，适于足够冲击下的加工硬化；低冲击磨损场合不能仅凭牌号名断定适合。

## 硬质合金与粉末冶金

硬质合金以硬质相和黏结相实现高耐磨与热硬性，但韧性、抗冲击、加工性与高速钢有差异。选用时同时看被加工材料和断续/冲击条件。钢结硬质合金是另一类材料组合，不能与普通硬质合金的后续热处理方式混同。

## 实例：碳钢刀具为何热软化

比较T9与9SiCr，不只比较室温HRC：9SiCr的合金化改变临界点、淬透性及回火稳定性，允许更缓和的淬火介质，降低薄刃刀具变形风险；但红硬性仍不能与高速钢等同。先确定刃口工作温度、截面和磨损方式，再决定是否升级材料。

对应[习题6](../exercises/ch06.md)、[实验6](../labs/lab06-alloy-microstructures.md)；[选材章](ch09-material-selection.md)给出完整决策链。

File: skills/shi-metal-materials-heat-treatment/chapters/ch07-cast-irons.md
# 第7章 铸铁

来源：教材书内 pp.200–222 / PDF213–235；习题书内 pp.14–15 / PDF22–23。目录OCR中的章起始页曾被误识，以上以正文页码为准。

## 双层框架：石墨形态×金属基体

先判断碳以石墨还是渗碳体存在，再判断石墨形态，最后判断铁素体、珠光体或其他基体。同样是珠光体基体，片状石墨与球状石墨的铸铁仍有不同的缺口效应；同样是球墨铸铁，基体变化仍可显著改变性能。

| 类别 | 典型碳形态 | 性能与适用推理 |
|---|---|---|
| 白口铸铁 | 大量碳以渗碳体存在 | 硬、脆、难切削，某些耐磨场合；可作为可锻铸铁的原始组织 |
| 灰铸铁 | 片状石墨 | 应力集中明显，但减振、切削加工和铸造等性能有利，常用于床身支架 |
| 可锻铸铁 | 白口毛坯经石墨化退火得到团絮状石墨 | 比普通灰铁更有韧性；名称不表示可直接锻造 |
| 球墨铸铁 | 球状石墨 | 相对降低割裂作用，通过控制基体获得强韧组合 |

教材pp.200–214 / PDF213–227。

## 石墨化控制

成分与冷却速度共同决定碳的存在形态。C、Si等促进石墨化，急冷或薄壁提高白口倾向，某些碳化物形成元素抑制石墨化。局部冷却差异会使同一铸件薄壁、棱角组织与厚处不同。不能以炉前总成分合格就推断所有部位都达到同一组织。

灰铁孕育/变质处理用于改善石墨及基体组织；球化处理与后续孕育各有作用，不能把灰铁孕育与镁球化当同一工序。铸件质量首先受球化、缩松、夹杂、石墨异常等影响，热处理不能保证修复所有铸造缺陷。

## 牌号的正确用法

HT类按相应标准试样的抗拉强度等级理解；QT类常同时给抗拉强度等级与伸长率。牌号不是铸件任意壁厚位置的直接实测性能。厚壁效应、取样方式、截面敏感性和验收标准都要另外确认。旧书中的KTH、KTZ等按书中体系解读，实际采购时再核实现行牌号。

## 热处理按问题选

- 床身铸后或粗加工后尺寸变化：分析残余应力，考虑合适的去应力或时效安排。
- 薄壁白口使切削困难：可研究石墨化退火，同时追查成分、孕育和局部冷速；不只改变刀具。
- 可锻铸铁：先获得规定白口原始组织，再用可锻化退火使渗碳体分解并形成所需基体；原有片状石墨不能靠退火自动变成理想团絮状。
- 球墨铸铁：退火可增加铁素体，正火可增加珠光体，调质或等温处理可面向更高强度与耐磨要求；选工艺前先确认石墨形态与缺陷合格。
- 表面耐磨：可研究局部表面淬火，但仍需验算层深、基体支承和裂纹风险。

## 重建示例：机床床身与曲轴为何选材不同

床身重点是铸造成形、减振、尺寸稳定和导轨耐磨，灰铸铁加适当去应力及局部强化可能适合。曲轴要考虑交变载荷、疲劳与实际应力，球墨铸铁在合格铸造和适当热处理条件下可替代某些钢件，但不能把一次成功案例推广到所有转速、载荷和尺寸。教材曲轴实例见p.285 / PDF298。

## 观察与辨识

在未浸蚀试样上看石墨形态，浸蚀后看金属基体；圆形孔洞和脱落坑可能伪装成球状石墨，应通过聚焦、边缘形貌、重复制样等核查。记录典型视场，也记录不利视场；不得仅挑最好的一张照片证明球化质量。

自检：能否分别解释灰铁的抗压/抗拉差异、床身减振、薄壁白口、可锻铸铁名称与工艺的关系？

对应[习题7](../exercises/ch07.md)、[实验6](../labs/lab06-alloy-microstructures.md)。

File: skills/shi-metal-materials-heat-treatment/chapters/ch08-nonferrous.md
# 第8章 有色金属及其合金

来源：教材书内 pp.223–263 / PDF236–276；习题书内 p.15 / PDF23。

## 第一问：轻量、导电、耐蚀、承压还是耐磨？

按主要功能筛选合金体系，然后检查可用的强化途径、制造方式和服役温度。钢的淬火经验不能直接移植到铝合金、铜合金和轴承合金。

## 铝合金：先判断是否可时效强化

只有合金具备适当的温度相关固溶度、析出条件，才可能通过固溶处理与时效强化。主线为“固溶加热→快速冷却保留过饱和固溶体→自然或人工时效→控制析出”。这里的快速冷却不是普通碳钢的马氏体淬硬。固溶温度受低熔点共晶与过烧风险约束；时效并非越久越好，过时效可因析出相粗化使强度下降。

不能热处理强化的体系可研究固溶、加工硬化等途径。形变与铸造铝合金的划分还涉及成分和工艺性能，不等于“一个能淬火、一个不能”。

教材Al–Cu时效讨论见pp.225–227 / PDF238–240。教材给出溶质富集区与后续析出阶段；解释强化要说明位错运动受阻的机制及随时效变化的关系，不只背阶段名称。

## 铸造铝硅合金

共晶附近Al–Si合金具有良好铸造性。未经适当变质时，共晶硅形貌可能粗大、尖锐；变质可细化、改善形态从而改善性能。但共晶硅、初生硅、铝基初晶应分开描述，不能把所有针片状硅都归为“初生硅”。是否再做固溶时效取决于Cu、Mg等成分和牌号。

## 铜及其合金

| 类别 | 识别方式 | 决策重点 |
|---|---|---|
| 工业纯铜 | 高导电导热 | 杂质和冷加工对性能的影响 |
| 黄铜 | Cu–Zn为主 | 相组成影响冷/热加工，注意应力腐蚀和脱锌环境 |
| 锡青铜 | Cu–Sn为主 | 耐磨耐蚀与铸造/成形能力折中，含锡量不可无限提高 |
| 铝青铜、铅青铜、铍青铜等 | 依主要添加元素分类 | 分别研究强度、轴承性能或弹性、热处理和环境 |

H62等简单黄铜牌号以铜含量理解；复杂黄铜还给主要合金元素及含量标识。青铜并非只能含锡，不能把“不是Cu–Zn”简单当作足够完整的材料说明。

黄铜在某些含氨等环境中有应力腐蚀风险，冷加工残余拉应力是重要因素；去应力处理可降低相关风险，但不能保证任何腐蚀介质中都安全。

## 轴承合金：承载与跑合的双目标

需低摩擦、抗咬合、良好跑合/嵌藏性、足够疲劳强度、导热性及耐蚀性。常采用软基体+硬质点，或硬基体+软质相的组织设计；软相与硬相的分布决定适应性与支承能力。巴氏合金主要指锡基、铅基轴承合金，不等于全部轴承材料。

锡基轴承合金较贵，铅基在成本和某些性能上取舍，铜基、铝基可面向不同载荷与速度。常将轴承合金衬在钢背等基体上，不能仅靠软合金整体承载。设计还要核对油膜、温升、润滑中断和轴颈材料配合。

## 重建示例：铝合金零件时效后硬度不足

先确认牌号是否具备时效强化条件，再查固溶是否不足、转移与冷却是否损失过饱和度、时效是否不足或过度；同时查试样厚度、测量方法与仪器校准。不要直接提高淬火温度，否则可能过烧而不可逆损伤。

## 学习用牌号解读

ZAlSi类先识别铝硅铸造体系，2A12等应查该体系的成分和状态；旧牌号LY12与新编号的对应应按书中语境核对。公开成果不把旧标准表复制为现行采购数据。配套习题8-5含许多具体牌号，见[逐题要点](../exercises/ch08.md)，精确范围仍需产品标准或原书清晰表格。

对应[实验6](../labs/lab06-alloy-microstructures.md)。

File: skills/shi-metal-materials-heat-treatment/chapters/ch09-material-selection.md
# 第9章 机械零件选材及工艺路线分析

来源：教材书内 pp.264–288 / PDF277–301；习题书内 pp.15–16 / PDF23–24。

## 选材的完整闭环

1. 列出服役条件：载荷类型、应力集中、接触、滑动、冲击、温度、介质、寿命与尺寸。
2. 明确失效模式：屈服、断裂、疲劳、磨损、接触疲劳、腐蚀、尺寸失稳等，并给优先顺序。
3. 把表面和心部要求分开，给出性能指标、检测位置、试样和判据。
4. 初选材料及热处理，检查实际截面淬透性与组织均匀性，不能用小试棒性能直接代替大零件。
5. 校核制造可行性：铸/锻毛坯、切削、热处理变形、设备、磨削余量、检验和返修。
6. 比较全流程成本与供货条件，形成可制造、可检验的工艺方案。

力学性能、工艺性能、经济性是相互制约的三条线，不能只按最高强度或最低材料单价排名。

## 技术条件怎么写才可验证

至少写清材料与状态，所需硬度及位置，必要的心部性能、硬化范围/层深与判据、组织要求和变形限制。若指标来自标准试样，应说明与成品验收的关系。表面和心部采用不同量纲时，不用未经验证的通用硬度换算掩盖差别。

不要把“调质处理”本身当作性能保证；同样的处理名称在不同截面、炉温和冷却条件下可能给出不同结果。

## 工艺顺序的判断规则

| 处理 | 一般安排思路 | 原因 |
|---|---|---|
| 正火、退火、球化 | 毛坯后、主要切削前 | 改善组织和切削，准备最终热处理 |
| 调质 | 常在粗加工后、精加工前 | 建立心部综合性能，后续修正变形 |
| 去应力/稳定化 | 精度敏感加工间穿插 | 释放残余应力，减少后续漂移 |
| 渗碳淬火 | 保留适当精加工余量后 | 形成表面高碳硬层并兼顾韧心 |
| 感应表面淬火 | 心部性能建立、主要切削后 | 局部耐磨，控制硬化区和变形 |
| 氮化 | 调质、去应力和大部分精加工后 | 薄硬层、低变形，后续磨量严格控制 |
| 磨削与检验 | 按最终状态安排 | 防磨削烧伤、裂纹、层深损失 |

这些是判断模板，不能替代具体零件路线。

## 变形开裂的四类检查

结构：截面突变、尖角、薄边、小孔与沟槽是否造成热应力或应力集中？

材料：淬透性是否允许缓和介质，组织和脱碳是否合格，是否有白点或夹杂？

工艺：加热均匀性、装夹、冷却方式、转移、回火及时性是否适合？

加工与验收：余量是否够但不过大，技术要求是否不必要地过严，校直、磨削和稳定化是否安排合理？

同一硬度下，调质所得回火索氏体与正火组织的韧性等可不同，不能拿表面硬度代替完整性能分析。

## 重建案例1：冲击齿轮

需要硬齿面和强韧心部，先研究低碳合金渗碳钢如20CrMnTi：锻造→正火→切削→渗碳→合适淬火→低温回火→必要的表面强化/磨削→硬度、层深、组织与缺陷验收。渗层深度与模数、载荷、齿根弯曲和接触疲劳相关；不能用“所有齿轮统一1 mm”代替设计。

## 重建案例2：高精度镗杆

教材p.286 / PDF299采用38CrMoAlA的思路：锻造/退火→粗加工→调质→精加工→去应力→磨削准备→氮化→有限精加工与检验。心部靠调质获得综合性能，表面靠合金氮化物提高硬度，尺寸靠工序间稳定化和控制余量保证。不要把渗碳淬火路线原样套到低变形氮化件。

## 重建案例3：大型轴

先确认取样位置和有效截面，查淬透性，再在满足心部强韧性的候选钢中比较成本。工件截面与标准试棒不同，要求完全相同的性能可能不现实。教材人字齿轮轴还讨论防白点与材料工艺性，提醒选材不仅是热处理温度表。

## 输出模板

`工况与失效 → 表/心目标 → 候选材料比较 → 组织与淬透性依据 → 每道工序及作用 → 检验位置和标准 → 尚缺数据`。

对应[习题9](../exercises/ch09.md)，[工艺模板](../patterns.md)。
